Repository: lenticule-science/science.561.group

# Lenticule Science publication source

**Recorded public address:** `https://science.561.group/`. Causeway Public
Web's [central estate registry](https://github.com/causeway-services/public-web-services-section/blob/main/sites/registry.json)
records an independently received canonical portal for **October 21, 2026**,
bound to that observed source and release. New editorial commits and draft
articles require their **own** authorized publication and independent readback;
that earlier receipt does not establish today's production version.

- [`site.json`](site.json) — this organization's TUFTE site parameters.
- [`content/intro.md`](content/intro.md) — unreleased editorial candidate,

File: lib/legacy/2026-07-31-lenticule-science-corpus/library/applied-sciences/technology/fabrication/material-science/additive-manufacturing/fused-filament-fabrication/archive/predication-part-cooling-fan.md
---
type: object
class: machine-component
depends-on: []
---

# Part-cooling fan

A blower or axial fan mounted on the print head, directing airflow at the just-deposited bead to accelerate cooling below $T_g$. Distinct from the **hotend cooling fan** (which cools the heat-sink above the heat-break and runs continuously at full speed) — the part-cooling fan is software-controlled and varies between $0\%$ and $100\%$ duty depending on layer, material, and feature type.

Part cooling controls the [cooling-warping-tradeoff](../../../theorems/cooling-warping-tradeoff.md):

- **More cooling** → crisper [overhangs](../../teaching/explanations/overhang.md), shorter [bridges](../../teaching/explanations/bridging.md), better detail, but weaker [layer adhesion](teaching/explanations/layer-adhesion.md) and severe warping on amorphous engineering polymers (ABS, ASA, PC).
- **Less cooling** → strong layer adhesion, low warping, but droopy overhangs and failed bridges.

Per-material defaults:

| Material | Part fan |
|---|---|
| PLA | $100\%$ from layer 3 onward |
| PETG | $30$–$60\%$ |
| ABS / ASA | $0$–$20\%$ (only for overhangs, if at all) |
| PA, PC | $0\%$ |
| TPU | $50$–$100\%$ (high cooling helps stringing) |
| PEEK | $0\%$ (chamber-controlled) |

Slicers ramp the part fan up over the first 2–3 layers (the **first-layer fan-off period**) to preserve first-layer adhesion: cooling the first bead before it bonds to the build plate degrades adhesion. After bond formation, the fan ramps to material default.

**Bridge-fan override.** Most slicers raise the fan to $100\%$ regardless of material default during bridge moves — bridge quality strictly requires fast cooling, and the layer-adhesion penalty on a single-bead-thick bridge is irrelevant.

**Minimum-layer-time interaction.** When a layer is small enough that the per-layer print time falls below a threshold (typical $\sim 15$ s), the slicer either slows down the print or temporarily ramps cooling — both serve the goal of giving the lower layer enough time to cool before the next deposition. Without this, small features at the top of a tall print soften and slump.

Hardware: blower (squirrel-cage) fans direct flow more precisely than axial fans and are standard on printers built since ~2018. The blower's duct geometry (the "fang" or "manifold") matters as much as the fan: a poorly-designed duct can deliver $40\%$ of nominal airflow to the bead. Voron, Stealthburner, and CNC Kitchen ducts are well-characterized open designs.

A printer with marginal part-cooling cannot print PLA at high speed; it cannot print ABS without an enclosure. Cooling capacity is a hardware ceiling that profile tuning cannot lift.

File: lib/legacy/2026-07-31-lenticule-science-corpus/library/applied-sciences/technology/fabrication/material-science/additive-manufacturing/fused-filament-fabrication/archive/predication-pressure-advance.md
---
type: morphism
class: software-compensation
depends-on: [extrusion]
---

# Pressure advance (linear advance)

A firmware-side compensation for the pressure-response lag in the FFF [extrusion](extrusion.md) morphism. Klipper calls it **pressure advance**; Marlin calls it **linear advance**; the underlying model is identical.

Model. The melt zone in the hotend is treated as a compressible volume with pressure $P$ proportional to instantaneous extrusion rate $Q$:

$$P(t) = K \cdot Q(t)$$

where $K$ is the **pressure-advance coefficient** (units: seconds), specific to the (hotend, extruder, filament) system.

When the toolpath velocity $v$ changes, the *deposited* bead width should remain constant (the slicer assumes so), which requires $Q$ to track $v$ in lockstep. But $Q$ tracks commanded extruder velocity $\dot{E}$, which is *not* the same as deposited rate when melt-zone pressure is changing. Pressure advance corrects by pre-feeding extra filament during acceleration phases and pre-retracting during deceleration phases:

$$\dot{E}_{\mathrm{actual}}(t) = \dot{E}_{\mathrm{nominal}}(t) + K \cdot \ddot{E}_{\mathrm{nominal}}(t)$$

— so the extruder leads the toolpath velocity profile by $K$ seconds.

Tuning. Print a [pressure-advance test pattern](https://www.klipper3d.org/Pressure_Advance.html) — a series of short bands at varying $K$ values — and visually identify the $K$ at which corner over-extrusion just disappears without triggering corner-edge gaps. Typical values:
- Direct-drive, PLA: $K \approx 0.02$–$0.05$.
- Direct-drive, PETG: $K \approx 0.04$–$0.08$.
- Bowden, PLA: $K \approx 0.4$–$0.8$.
- Bowden, PETG: $K \approx 0.6$–$1.0$.

The order-of-magnitude difference between direct-drive and Bowden reflects the additional compressible volume of the Bowden tube between extruder and hotend.

Effect on print quality:
- **Corner sharpness.** Without pressure advance, corners are rounded outward by over-extrusion (the bulge at corner exit). With it, corners are sharp.
- **First-bead-of-perimeter blob.** Without pressure advance, the first 1–3 mm of each perimeter has excess material (a small blob). With it, the perimeter starts at correct width.
- **Seam visibility.** Reduced (the seam is where pressure advance has the most work to do).
- **Stringing.** Slight reduction (less residual pressure at travel-move starts means less ooze).

Pressure advance is one of the highest-impact firmware-level tuning levers and one of the few that requires no slicer-side change to use. Klipper users should tune it for every filament; Marlin users should enable Linear Advance and tune $K$ once per (extruder, hotend) pair if not per material.

File: lib/legacy/2026-07-31-lenticule-science-corpus/library/applied-sciences/technology/fabrication/material-science/additive-manufacturing/fused-filament-fabrication/archive/predication-retraction.md
---
type: concept
class: process-action
depends-on: []
---

# Retraction

A reverse extruder motion executed during a non-printing travel move to relieve pressure in the [hotend](../objects/hotend.md) melt zone, preventing molten polymer from oozing out the nozzle while the toolhead repositions. After the travel completes, the extruder advances by the same amount to re-pressurize before resuming extrusion.

Two parameters define a retraction event:
- **Distance** — typical $0.5$–$1.5$ mm for direct-drive extruders, $3$–$6$ mm for Bowden setups (the longer Bowden tube has more compressible melt volume to relieve).
- **Speed** — typical $25$–$60$ mm/s; faster relieves more pressure quickly but stresses the extruder gearing and risks filament grinding.

Retraction is necessary because melt-zone pressure does not decay instantly when motion stops. Without retraction, residual pressure plus gravity continue to push polymer out of the nozzle for the duration of the travel move; the resulting droplet either trails as a [string](stringing.md) between the previous and next print location, or pools on the part as a blob.

Retraction is not free. Each retraction event:
- Adds $\sim 0.5$–$2$ s to print time (most of which is the deceleration/acceleration of the extruder, not the move itself).
- Cycles filament back through the hotend's fusion zone — repeated retraction at the same Z height can cause melt-zone heat-creep, partial degradation, and eventually clogs.
- Withdraws partially-degraded polymer back up the filament path; on repeated cycles this material re-enters the melt zone and accumulates.

Slicers tune retraction events down by:
- **Combing.** Routing travel moves through already-printed regions where any ooze is invisible; combing avoids the retraction altogether at cost of slightly longer travel.
- **Avoid-crossing-perimeters.** A heuristic that prefers travel paths that don't cross outer perimeters (where ooze would scar the surface).
- **Wipe.** Continuing extrusion-direction motion for a short distance after deceleration to "wipe" the nozzle on the just-printed surface.
- **Z-hop.** Lifting the nozzle by 0.1–0.4 mm during travel to clear the part surface; sometimes paired with retraction, sometimes a substitute.

Retraction tuning is one of the most-fiddled FFF parameters and one of the most material-dependent — PLA tolerates aggressive retraction; PETG retracts poorly (stringing-prone); TPU retracts very poorly (the soft filament buckles in the extruder under reverse motion).

File: lib/legacy/2026-07-31-lenticule-science-corpus/library/applied-sciences/technology/fabrication/material-science/additive-manufacturing/fused-filament-fabrication/archive/predication-spoerk-et-al-2020.md
---
type: reference
class: review-article
authors: [Martin Spoerk, Clemens Holzer, Joamin Gonzalez-Gutierrez]
year: 2020
journal: "Journal of Applied Polymer Science"
volume: 137
issue: 12
pages: "48545"
doi: "10.1002/app.48545"
---

# Spoerk, Holzer & Gonzalez-Gutierrez (2020) — *Material extrusion-based additive manufacturing of polypropylene: a review on how to improve dimensional inaccuracy and warpage*

Despite the polypropylene-specific title, the most thorough modern review of FFF warpage mechanisms broadly. Surveys: feedstock formulation (nucleating agents, fillers), bed-adhesion strategies, chamber-temperature effects, residual-stress measurement methods.

**Why it matters here.** Provides the empirical evidence base for the [cooling-warping-tradeoff](../../../theorems/cooling-warping-tradeoff.md) and for the chamber/bed-temperature recommendations in the FFF tuning narrative.

**Particularly cited contributions.**

- Quantitative warping force measurements on instrumented build plates (force vs cooling rate vs ambient temperature).
- Adhesion-promoter survey (PEI, glue stick, hairspray, DimaFix, Magigoo) with comparative pull-off strength data.
- The "nucleating agent for PP" trick that lets PP — historically un-printable on FFF — print with PA or PVA-coated build sheets.

**Cited from.** [`inter-bead-voids`](teaching/explanations/inter-bead-voids.md), [`cooling-warping-tradeoff`](../../../theorems/cooling-warping-tradeoff.md), [`adhesion`](../../teaching/explanations/adhesion.md).

File: lib/legacy/2026-07-31-lenticule-science-corpus/library/applied-sciences/technology/fabrication/material-science/additive-manufacturing/fused-filament-fabrication/archive/predication-temperature-tower-result.md
---
type: example
class: calibration-result
instantiates: [nozzle-temperature-vs-layer-adhesion-tradeoff, extrusion-multiplier]
---

# Worked example — temperature tower for PETG

A representative calibration result for a new spool of generic PETG on a Prusa MK4 with the stock $0.4$ mm nozzle, run as Step 3 of the [FFF tuning loop](prose/teaching/explanations/the-fff-tuning-loop.md).

**Setup.**
- Printer: Prusa MK4, stock hotend, stock E3D Revo $0.4$ mm nozzle.
- Profile: PrusaSlicer "0.20mm SPEED" PETG profile, modified to print a temperature tower (TeachingTech generator).
- Material: generic PETG, dried 6h at 60°C in a Sunlu S2.
- Layers: $0.20$ mm.
- Speed: $80$ mm/s perimeters.
- Retraction: $1.0$ mm (default for direct-drive).
- Test segments: $230$°C, $235$°C, $240$°C, $245$°C, $250$°C, $255$°C.

**Observations per segment.**

| Temp (°C) | Surface | Overhang | Stringing | Bridge (20 mm) | Notes |
|---|---|---|---|---|---|
| 230 | Slightly matte, rough | Curls visible at 60° | Heavy | Sagged 1.5 mm | Under-temp; extrusion gummy |
| 235 | Glossy | Acceptable to 55° | Moderate | Sagged 0.8 mm | Borderline |
| 240 | Glossy, smooth | Clean to 60° | Light | Sagged 0.4 mm | Good |
| 245 | Glossy, very smooth | Clean to 65° | Light | Sagged 0.3 mm | Best surface |
| 250 | Slight color shift toward darker | Clean | Moderate | Sagged 0.5 mm | Some over-melt |
| 255 | Visibly darker, sticky-looking | Clean but blob at corner | Heavy | Sagged 0.7 mm | Over-temp; degradation onset |

**Layer-adhesion measurement.**

Z-tensile coupons printed at each temperature, pulled on a benchtop tester:

| Temp (°C) | $\sigma_Z$ (MPa) | $\sigma_{XY}$ (MPa, ref) | $r = \sigma_Z / \sigma_{XY}$ |
|---|---|---|---|
| 230 | 22 | 49 | 0.45 |
| 235 | 28 | 49 | 0.57 |
| 240 | 33 | 49 | 0.67 |
| 245 | 36 | 49 | 0.73 |
| 250 | 35 | 48 | 0.73 |
| 255 | 28 | 45 | 0.62 |

**Decision.** $245$°C maximizes $\sigma_Z$ while keeping all aesthetic metrics acceptable. Surface is best; stringing is light and treatable with retraction tuning; overhang clean to $65°$; bridge sag $0.3$ mm (acceptable).

Setting profile nozzle temperature to $245$°C.

**Validation.** A standard print (Benchy at 0.20 mm, ~50 min) at $245$°C produces an excellent surface, clean overhang on the bow, no stringing between the cabin and the chimney. Layer adhesion (verified by hand-stress on the printed test bar) qualitatively matches the $\sigma_Z = 36$ MPa measurement.

**Generalization.** This result applies *only* to this (printer, hotend, material) triple. A different spool of PETG from another manufacturer required $250$°C for the same outcomes; a different printer with a different hotend (Bambu X1 with high-flow hotend) required $240$°C. The tower must be re-run on every change.

**Cost-benefit.** Tower print: 1.5h. Z-coupon prints: 6 × 30 min = 3h. Total tuning: ~5h. Payoff: prints at $245$°C are stronger by $30\%$ over an untuned $230$°C print, and the part now matches the slicer's geometric assumptions.

File: lib/legacy/2026-07-31-lenticule-science-corpus/library/applied-sciences/technology/fabrication/material-science/additive-manufacturing/fused-filament-fabrication/archive/predication-the-bambu-x1-as-evidence-of-control-theory-finally-arriving.md
---
type: remark
class: historical
---

# The Bambu X1 as evidence of control-theory finally arriving in commodity FFF

The Bambu X1 (released 2022) is, mechanically, a CoreXY printer not very different from a Voron 2.4 — same kinematics, same hot-end class, similar steppers. Its differentiation is *control*: factory input-shaping calibration via on-board accelerometer, lidar-based first-layer flow inspection, AI-camera spaghetti detection, and integrated flow compensation. In aggregate these moved Bambu's print-speed envelope from "fast for a desktop" to "limited by polymer rheology rather than by mechanics."

What is interesting about this is that none of the underlying control techniques are new:

- **Input shaping** is from Singer & Seering (1990). A 30+ year-old vibration-control technique, derived for robotic-arm endpoint control, ported to 3D-printer toolhead control via Klipper (2018) and now factory-default in Bambu.
- **Pressure advance / linear advance** descends from Bellini (2004) and was implemented in firmware in 2017–2018.
- **Live machine-vision quality inspection** descends from semiconductor manufacturing (1980s+) and from production 3D-printing systems (Stratasys F-series, 2010s).
- **Lidar profilometry** of the first layer is borrowed wholesale from automotive-paint inspection.

Bambu's contribution is not a single new technique but the *integration* of all of these into a commodity desktop machine at consumer prices. The 2026 desktop FFF printer is, in its control sophistication, where industrial CNC was in roughly 2005.

The engineering frontier exposed by this is *the next decade of integration*: what control techniques from adjacent industries (semiconductor, robotic welding, paper milling) will be ported into FFF in 2026–2030? Likely candidates: per-bead force feedback (analogous to robotic friction-stir welding), in-situ thermal mapping for closed-loop chamber control, and probabilistic process-pedigree inference for downstream qualification. See [in-situ-monitoring](../../teaching/explanations/in-situ-monitoring.md) for the metal-AM precedent.

File: lib/legacy/2026-07-31-lenticule-science-corpus/library/applied-sciences/technology/fabrication/material-science/additive-manufacturing/fused-filament-fabrication/archive/predication-the-fff-tuning-loop.md
---
type: narrative
introduces: [extrusion-multiplier, pressure-advance, retraction]
discusses: [layer-adhesion]
---

# The FFF tuning loop

A new (machine, material) pair is, by default, mis-tuned: the slicer's idealized flow model and the actual physical extrusion drift apart in predictable ways. The "tuning loop" is the sequence of small calibration prints that close that gap; serious FFF users run it once per filament spool and the loop has a canonical order.

**Step 0: PID-tune the hotend and bed.** Marlin: `M303 E0 S215 C5`. Klipper: `PID_CALIBRATE`. Without stable temperature control, no downstream calibration is reproducible. One-time per hardware change.

**Step 1: Calibrate e-steps.** Mark the filament 120 mm above the extruder; extrude 100 mm; measure remaining; scale `M92 E<value>`. One-time per extruder. Sets *commanded-to-actual* extrusion mapping.

**Step 2: Set [extrusion multiplier](../../teaching/explanations/extrusion-multiplier.md) (flow).** Print a thin-walled cube; measure wall thickness; compute $f$. Per filament spool. Sets *actual-to-deposited-volume* mapping. The single most important per-spool calibration.

**Step 3: Temperature tower.** Print a multi-segment tower spanning $190$–$230$°C in $10$°C steps. Inspect each segment for surface, overhang, stringing, and bridge quality. Pick the *highest* temperature at which all four are acceptable — it maximizes [layer adhesion](teaching/explanations/layer-adhesion.md) without overheating. See [nozzle-temperature-vs-layer-adhesion-tradeoff](../theorems/nozzle-temperature-vs-layer-adhesion-tradeoff.md).

**Step 4: [Retraction](teaching/explanations/retraction.md) tuning.** Print a stringing test (tall narrow towers with travel between them). Sweep retraction distance ($0.5$–$2$ mm direct-drive, $3$–$6$ mm Bowden) in $0.2$ mm steps. Pick the lowest distance with no visible strings.

**Step 5: [Pressure advance](../morphisms/pressure-advance.md) (Klipper) or linear advance (Marlin).** Print the firmware-specific test pattern; visually identify the $K$ at which corner over-extrusion just disappears. Per filament; shifts modestly per spool.

**Step 6: Maximum volumetric flow.** Print a thin-walled cube at increasing speed until the bead develops gaps. The speed at which gaps appear, times bead area, is the hotend's effective $Q_{\max}$. Set this as the slicer's maximum-volumetric-flow ceiling.

After steps 0–6 the (machine, material, profile) triple is calibrated. Subsequent prints with this material reproduce reliably; mechanical-property tests give consistent results; appearance is uniform.

**The loop is filament-specific, not material-specific.** Two spools of PLA from the same manufacturer can require $f$ values $0.04$ apart due to diameter variance. A spool change without re-tuning $f$ is a common source of "my prints suddenly went to hell." Logging $f$ on the spool with a marker is good practice.

**The loop is not a one-time event.** Hardware drifts: nozzle wear, extruder gear wear, bed-leveling drift, thermistor drift. A revisit every 50–100 print hours catches drift before it produces failures.

The corpus equivalent: each tuning step writes a small piece of state into the printer's effective profile. Running the loop in a different order can produce inconsistent results because steps interact (e.g. retraction tuning depends on temperature, which depends on flow). The order above is the de facto standard.

File: lib/legacy/2026-07-31-lenticule-science-corpus/library/applied-sciences/technology/fabrication/material-science/additive-manufacturing/fused-filament-fabrication/archive/predication-tronvoll-et-al-2018.md
---
type: reference
class: research-article
authors: [Sigmund A. Tronvoll, Torgeir Welo, Christer W. Elverum]
year: 2018
journal: "International Journal of Advanced Manufacturing Technology"
volume: 97
pages: "3607-3618"
doi: "10.1007/s00170-018-2148-x"
---

# Tronvoll, Welo & Elverum (2018) — *The effects of voids on structural properties of fused deposition modelled parts: a probabilistic approach*

The canonical study of inter-bead void geometry in FFF and its statistical effect on tensile strength. μ-CT scans the void distribution; classical fracture mechanics relates void distribution to weakest-link strength prediction.

**Key results.**

- Void cross-sections are roughly triangular at the bead/bead/layer junction; aspect ratios ~2:1 elongated along bead direction.
- Void volume fraction scales inversely with extrusion multiplier (flow ratio) — the basis of "flow calibration" tuning.
- Tensile strength scaling can be recovered with extreme-value statistics on the void distribution.

**Why it matters here.** The empirical foundation for [inter-bead-voids](teaching/explanations/inter-bead-voids.md) and the FFF analog of the metal-AM porosity-fatigue rule. The probabilistic framing is the bridge to qualification: a part with measured void distribution has a predictable strength distribution.

**Cited from.** [`inter-bead-voids`](teaching/explanations/inter-bead-voids.md), [`porosity`](../../teaching/explanations/porosity.md), [`porosity-determines-fatigue-life`](../../../theorems/porosity-determines-fatigue-life.md).

File: lib/legacy/2026-07-31-lenticule-science-corpus/library/applied-sciences/technology/fabrication/material-science/additive-manufacturing/fused-filament-fabrication/archive/predication-why-pressure-advance-was-the-2018-revolution.md
---
type: remark
class: historical
---

# Why pressure-advance was the 2018 revolution in FFF print quality

Through 2017, the canonical practitioner advice for cleaner FFF prints was "slow down" — reduce print speed below ~40 mm/s on perimeters to avoid corner blobs, ringing, and inconsistent extrusion. Klipper's introduction of viscoelastic pressure-advance (Kevin O'Connor 2017–2018) and Marlin's parallel "Linear Advance" (Sebastian Popp 2017) collapsed that constraint. The same hardware that printed cleanly only at 40 mm/s could now print cleanly at 100+ mm/s.

The mechanism is exactly what [Bellini's 2004 model](references/bellini-et-al-2004.md) predicted: the hot-end melt zone acts as a viscous capacitor with a time constant set by $\eta_0 V_{\rm melt} / R^4$ (where $R$ is the throat radius). A toolhead command to stop or slow at a corner produces extrusion that lags behind the command — the pressure stored in the melt continues to push polymer through the nozzle for tens of milliseconds after the toolhead decelerates. Pressure-advance precompensates by retracting the extruder during deceleration, draining the melt-pressure capacitor.

The interesting historical note is that the *theory* was 13 years older than the *implementation*. What changed in 2017 was not new physics but two engineering things: (1) firmware capable of running the per-segment look-ahead computation in real time on commodity 8-bit/32-bit microcontrollers, and (2) a community willing to spend the calibration time per material to find the right $K$ value.

The same gap — known physics, decades to engineering deployment — is currently visible for closed-loop flow control (see [closed-loop-flow-control](learning/questions/closed-loop-flow-control.md)). The melt-zone pressure could be measured with a piezo or strain gauge; the loop could feed back to extruder velocity. The physics is Bellini-2004. The engineering is not yet here.

File: lib/legacy/2026-07-31-lenticule-science-corpus/library/applied-sciences/technology/fabrication/material-science/additive-manufacturing/fused-filament-fabrication/archive/predication-yang-pitchumani-2002.md
---
type: reference
class: research-article
authors: [Fenghua Yang, Ranga Pitchumani]
year: 2002
journal: "Macromolecules"
volume: 35
issue: 8
pages: "3213-3224"
doi: "10.1021/ma010858o"
---

# Yang & Pitchumani (2002) — *Healing of thermoplastic polymers at an interface under non-isothermal conditions*

Foundational paper applying polymer reptation theory (de Gennes 1971; Wool 1995) to inter-layer bond formation in non-isothermal processing — exactly the FFF case. Introduces the dimensionless healing-time integral $\theta = \int \mathbb{1}[T>T_g]/t_{\rm rep}(T) \, dt$ and shows that bond strength scales as $\theta^{1/4}$ until full healing.

**Why it matters here.** The grounding theory for [healing-time-determines-z-strength](../theorems/healing-time-determines-z-strength.md) and the implicit basis of the [cooling-warping-tradeoff](../../../theorems/cooling-warping-tradeoff.md) — both encode the same chain-interdiffusion-during-cooling mechanism.

**Strengths.** Tight coupling of polymer physics (reptation, $\sigma \sim \theta^{1/4}$) to processing physics (cooling profile). Predictive, not just descriptive.

**Limitations.** Assumes amorphous polymer; semi-crystalline cases (PLA, PA, PEEK) need extension to handle crystallization-pinned chains. Bartolai et al. (2018) is the modern FFF-specific extension.

**Cited from.** [`healing-time-determines-z-strength`](../theorems/healing-time-determines-z-strength.md), [`layer-adhesion`](teaching/explanations/layer-adhesion.md), [`cooling-warping-tradeoff`](../../../theorems/cooling-warping-tradeoff.md).
