Repository: lenticule-science/science.561.group

# Lenticule Science publication source

**Recorded public address:** `https://science.561.group/`. Causeway Public
Web's [central estate registry](https://github.com/causeway-services/public-web-services-section/blob/main/sites/registry.json)
records an independently received canonical portal for **October 21, 2026**,
bound to that observed source and release. New editorial commits and draft
articles require their **own** authorized publication and independent readback;
that earlier receipt does not establish today's production version.

- [`site.json`](site.json) — this organization's TUFTE site parameters.
- [`content/intro.md`](content/intro.md) — unreleased editorial candidate,
  retained as `status: potential` until received by the owning editor.

**Visual habitat (candidate):** The existing `site.json` owns one
`lenticule-laboratory` TUFTE presentation for the original Science source,
with bright paper/bone surfaces, witness-blue reference links, restrained
crystalline green, instrument labels, readable long-form papers and a
source-owned lightweight optical specimen at
[`static/crystal-lens.svg`](static/crystal-lens.svg). The existing
`test/site-visual-theme.test.mjs` checks the source-scoped theme, selected
contrast pairs, specimen safety and preservation of existing accepted research
entrances. Those checks are not browser accessibility certification or
production release. The source selects the optional TUFTE shared-house
stylesheet improvement so every page can reuse one canonical presentation
asset **after its upstream renderer and the original Causeway publishing
release are actually received**. Existing older TUFTE deployments continue
to inline the same house CSS. Follow the [Group's original
derive-and-receive brand method](https://github.com/561-group/561-group-content-design-services-section/blob/main/content/text/documents/articles/specifications/procedures/derive-and-receive-brand-artifact.md)
for real desktop/mobile previews and independent visual acceptance. No new
visual-design authority, claim, publisher or deployment is inferred from a
committed stylesheet.

**What belongs here:** Explain a research question through its assumptions, observations, formal claims, counterexamples and remaining uncertainty. Treat a model, a proof, a design analogy and a measured result as different things. Link to relevant admitted Science evidence; do not turn an accessible L-Space room into a public publication by inference.

**Publication authority:** Science's own publication and reuse authority. Subject decisions do
not transfer to the renderer, the estate registry or the machine operator.
No draft, readable repository page or green test becomes a public article by
itself.

**Shared build/release and social distribution procedure:**
[Causeway Public Web's single web-estate runbook](https://github.com/causeway-services/public-web-services-section/blob/main/sites/README.md).
Do not copy that procedure into this directory. Use the admitted Red Cup TUFTE
publisher, one authorized release route and independently observed public
receiving before claiming this address is live.

Publication orders and original source receipts are held in `data/records/`;
the October 20 portal candidate materialization is in `data/logs/`. Historical
receipts retain their original revision-relative paths and hashes. These
artifacts record source and candidate history, not current deployment.

File: lib/legacy/2026-07-31-lenticule-science-corpus/library/applied-sciences/technology/fabrication/material-science/archive/predication-abs.md
---
type: object
class: thermoplastic
depends-on: [glass-transition]
---

# ABS (acrylonitrile butadiene styrene)

An amorphous terpolymer — three monomers (acrylonitrile, butadiene, styrene) copolymerized to balance heat resistance (acrylonitrile), impact resistance (butadiene rubber phase), and surface finish (styrene). The dominant injection-molded plastic for consumer goods (LEGO, electronics housings, automotive interior trim) and one of the most-printed FFF materials despite being the most-difficult-to-print of the common ones.

**Properties (unfilled, generic spool):**

| Property | Value |
|---|---|
| Glass transition $T_g$ | $\sim 105$°C |
| Density | $\sim 1.05$ g/cm³ |
| Tensile strength (XY) | $35$–$45$ MPa |
| Tensile modulus | $\sim 2.2$ GPa |
| Elongation at break | $\sim 5$–$15\%$ |
| Impact (Izod) | $\sim 200$ J/m (very high) |
| Service temperature | $\leq 90$°C |
| Hygroscopicity | Moderate |

**Process window.**
- Nozzle temperature: $230$–$260$°C.
- Bed temperature: $100$–$110$°C.
- Part-cooling fan: $0$–$20\%$. Higher fan causes layer separation.
- **Enclosure: required.** Chamber held at $\geq 40$°C, ideally $50$–$60$°C.
- Drying: needed if spool has been open more than a few weeks.

**Strengths.**
- High service temperature (relative to PLA, PETG).
- High impact resistance; tough, not brittle.
- Acetone-vapor-smoothable — surface can be made glossy and watertight by exposure to acetone vapor for $30$–$60$ minutes.
- Acetone weldable — multi-part assemblies bonded with brushed acetone produce strong joints.
- Inexpensive; widely available.

**Weaknesses.**
- **Warps severely without an enclosure.** Open-printer ABS prints fail above $80 \times 80$ mm footprint. See [why-this-print-warped](../../additive-manufacturing/examples/why-this-print-warped.md).
- **Releases styrene fumes** during printing; ventilation required (carbon-filter enclosure or window vent).
- **UV-degrades** in outdoor exposure; cracks within a year. Use ASA instead for outdoor parts.
- Slightly brittle in thin walls; better in bulk.

**The ABS open-printer problem.** ABS's high $T_g$ ($\sim 105$°C) means deposited material cools through a wide temperature range to ambient $\sim 22$°C, and the differential cooling of upper hot layers above lower cold layers generates large internal stresses. In a $50$°C enclosure, the differential is $\sim 55$°C; on an open machine, $\sim 80$°C. The squared-difference relationship between temperature gradient and cooling stress means a $50$°C enclosure reduces warping stress by roughly half — usually the difference between successful and failed prints.

**Variants.**
- **ASA.** Almost identical mechanically; UV-stable for outdoor use. Replace ABS with ASA for any outdoor application.
- **ABS+/Tough ABS.** Modified for slightly easier printing; trades some impact strength.
- **ABS-CF.** Carbon-fiber filled. Stiffer; warping reduced (CF lowers shrinkage); abrasive.

**When to use.** Functional parts needing $> 65$°C service temperature, high impact resistance, or acetone-smoothing finish. Requires an enclosed printer; not viable on an open desktop machine for non-trivial geometry.

File: lib/legacy/2026-07-31-lenticule-science-corpus/library/applied-sciences/technology/fabrication/material-science/archive/predication-asa.md
---
type: object
class: thermoplastic
depends-on: [glass-transition]
---

# ASA (acrylonitrile styrene acrylate)

A terpolymer mechanically near-identical to [ABS](abs.md), with the butadiene rubber phase replaced by an acrylate elastomer. The substitution costs little impact resistance but greatly improves UV stability — ASA is the correct material choice for any outdoor-exposed FFF part.

**Properties (unfilled, generic spool):**

| Property | Value |
|---|---|
| Glass transition $T_g$ | $\sim 105$°C |
| Density | $\sim 1.07$ g/cm³ |
| Tensile strength (XY) | $35$–$45$ MPa |
| Tensile modulus | $\sim 2.0$ GPa |
| Elongation at break | $\sim 10$–$25\%$ |
| Impact (Izod) | $\sim 150$ J/m |
| Service temperature | $\leq 90$°C |
| UV stability | Excellent (years of outdoor exposure) |
| Hygroscopicity | Moderate |

**Process window.** Same as [ABS](abs.md): $240$–$260$°C nozzle, $100$–$110$°C bed, $0$–$20\%$ fan, enclosure required. ASA prints essentially with ABS profiles.

**Strengths.**
- All ABS strengths except slightly less impact-resistant.
- UV-stable: ASA outdoor parts hold color and mechanical properties for $5$+ years; ABS in the same exposure cracks in months.
- Acetone-smoothable like ABS (slightly less effective; vapor cycle longer).
- Lower fume odor than ABS during printing.

**Weaknesses.**
- Same warping problem as ABS — enclosure required.
- Modestly more expensive than ABS.
- Slightly less impact-resistant.

**Use case.** Anything outdoors: solar-charger enclosures, garden equipment, drone parts, automotive exterior trim, satellite-receiver brackets. Whenever a part will see direct sun and the user wants it to last a year or more.

**ABS-vs-ASA decision.** Indoor: ABS (cheaper, slightly tougher). Outdoor: ASA (UV stability is decisive). Mixed/uncertain: ASA is the safer default at modest cost premium.

**Common confusion.** ASA's UV stability is *intrinsic* — no surface treatment, no UV inhibitor needed. ABS that has been "UV stabilized" via additive packages is rarely competitive with ASA's intrinsic UV resistance and degrades faster than the marketing implies.

File: lib/legacy/2026-07-31-lenticule-science-corpus/library/applied-sciences/technology/fabrication/material-science/archive/predication-chain-scission.md
---
type: concept
class: degradation-mechanism
depends-on: [molecular-weight-distribution, hygroscopicity]
realizes: []
---

# Chain scission

Breaking of polymer chains into shorter ones, reducing molecular weight and degrading mechanical properties. The dominant degradation mechanism in repeated thermal processing of thermoplastics. For FFF, chain scission happens at every melt-cool cycle, so it is the underlying mechanism that limits how many times a feedstock can be recycled.

## Mechanisms

1. **Thermal scission.** At elevated temperature, weak bonds in the polymer backbone (especially $\alpha$-H positions, peroxide adducts) break homolytically. Rate increases exponentially with temperature (Arrhenius). For PLA at 200°C the half-life of $M_w$ is on the order of hours; well above this temperature it drops to minutes. This is why long polymer residence in the FFF hot-end (incomplete purge after color change) produces visibly degraded extrudate.

2. **Hydrolytic scission.** Polyesters (PLA, PETG, PET, PC, PA) react with absorbed water at the ester linkage, splitting the chain. Even small water content (~0.3% by mass) is enough for substantial scission at melt temperatures. This is the deep reason behind [dry-hygroscopic-polymers-before-processing](../theorems/dry-hygroscopic-polymers-before-processing.md): wet PLA does not just pop and steam; it loses molecular weight permanently.

3. **Oxidative scission.** Atmospheric oxygen attacks chains at radicalized sites generated by thermal or UV exposure. Rate depends on $\mathrm O_2$ partial pressure, temperature, and presence of antioxidant additives. Standard mitigation: hindered-phenol antioxidants in the feedstock formulation; commodity FFF feedstocks all contain ~0.1–0.5% antioxidant package.

4. **Mechanochemical scission.** Mechanical shear at the extruder gear and in the nozzle can break chains at very high shear rates. Negligible for normal FFF operation but significant for fiber-reinforced feedstocks where the fibers locally amplify shear.

## Quantification

For one melt-cool cycle of a commodity FFF feedstock at recommended temperature:

- *PLA, dry, antioxidant-stabilized:* $M_w$ loss 1–3% per pass.
- *PLA, wet (1% water):* $M_w$ loss 10–25% per pass.
- *PETG, dry:* $M_w$ loss 2–5% per pass.
- *PETG, wet:* $M_w$ loss 15–30% per pass.
- *ABS, dry:* $M_w$ loss <1% per pass; not strongly hygroscopic.

Cumulative across recycling cycles, this places the practical recyclate ceiling at 3–7 cycles for PLA before properties become unacceptably degraded.

## Mitigation

- **Drying.** Remove water before processing. The single most effective mitigation for hydrolytic-scission-prone polymers. See [drying](../../additive-manufacturing/theories/fused-filament-fabrication/morphisms/drying.md).
- **Antioxidant package.** Standard in commercial feedstocks; can be replenished during reprocessing.
- **Inert-atmosphere processing.** Used in industrial polymer compounding; not feasible for FFF.
- **Chain extenders.** Reactive multifunctional additives (Joncryl ADR for PLA/PETG, isocyanate-functional for PA) that re-build $M_w$ during reprocessing by linking shorter chains. Standard practice for recycled-PLA filament. Effectiveness is partial: chain extenders raise $M_w$ but also broaden MWD and may introduce gels.
- **Lower processing temperature.** A nozzle temperature 10–20°C below the manufacturer ceiling extends in-hot-end residence-time tolerance by a factor of 2–4.

## Diagnostic signatures

- *Visual:* Discoloration (yellowing for PLA, browning for ABS) is a degradation indicator. Caused mostly by chromophore formation, but correlated with chain scission.
- *Mechanical:* Disproportionate loss of impact strength relative to tensile strength. Recycled material that is "still strong" but brittle is a chain-scission signature.
- *Rheological:* Lower MFI (apparent viscosity decrease).
- *Spectroscopic:* GPC for direct $M_w$; FTIR for end-group changes.

## References

- Pillin, I., Montrelay, N., Bourmaud, A., Grohens, Y. (2008). "Effect of thermo-mechanical cycles on the physico-chemical properties of poly(lactic acid)." *Polymer Degradation and Stability* 93.
- Carrasco, F., Pagès, P., Gámez-Pérez, J., Santana, O. O., Maspoch, M. L. (2010). "Processing of poly(lactic acid): Characterization of chemical structure, thermal stability and mechanical properties." *Polymer Degradation and Stability* 95.
- Cuiffo, M. A., et al. (2017). "Impact of the fused deposition (FDM) printing process on PLA chain architecture." *Applied Sciences* 7.

File: lib/legacy/2026-07-31-lenticule-science-corpus/library/applied-sciences/technology/fabrication/material-science/archive/predication-crystallinity.md
---
type: concept
class: structural-property
depends-on: [glass-transition]
---

# Crystallinity (in polymers)

The volume fraction of a semi-crystalline polymer that has formed ordered crystalline regions, as opposed to disordered amorphous regions. Polymers are never fully crystalline (chain entanglement prevents perfect packing) and rarely fully amorphous if their chemistry permits crystallization at all. Typical degrees of crystallinity: PLA $5$–$50\%$ (highly process-dependent), PA $20$–$50\%$, PEEK $25$–$40\%$, HDPE $60$–$80\%$.

**Why crystallinity matters in fabrication.**

1. **Mechanical properties.** Higher crystallinity increases stiffness, tensile strength, and chemical resistance; decreases toughness and impact resistance. Annealed (more crystalline) PLA is stronger but more brittle than as-printed PLA.
2. **Service temperature.** Crystalline regions are stable up to $T_m$; amorphous regions soften at $T_g$. A part with high crystallinity retains structural integrity above $T_g$ as long as the crystalline backbone holds.
3. **Warping and shrinkage.** Crystallization is exothermic and accompanied by densification. Semi-crystalline polymers (ABS amorphous; PA, PEEK, PLA semi-crystalline) shrink more than amorphous on cooling, increasing warping risk.
4. **Optical properties.** Crystalline regions scatter light; semi-crystalline parts are opaque, fully amorphous parts (PETG, PC, ABS) are transparent or translucent.
5. **Chemical resistance.** Crystalline regions resist solvent penetration; amorphous regions are vulnerable. Acetone smooths ABS (amorphous) effectively; doesn't touch fully-crystalline PEEK.

**Process control of crystallinity.**

Crystallization requires time at temperature between $T_g$ and $T_m$. Process variables:

- **Cooling rate.** Fast cooling (FFF parts on cold ambient) suppresses crystallization; slow cooling (chamber-controlled processes) promotes it. PLA printed on cold ambient is $\sim 5$–$10\%$ crystalline; the same PLA annealed at $80$°C for an hour reaches $\sim 40\%$.
- **Anneal temperature and time.** Heating between $T_g$ and $T_m$ drives crystallization to higher levels. PEEK in particular is wildly process-sensitive: amorphous PEEK (fast-cooled, transparent) and semi-crystalline PEEK (slow-cooled, opaque, beige) are distinct material states with different mechanical and chemical properties.
- **Filler effects.** Some additives (carbon fiber, glass fiber, talc) act as nucleation sites and promote faster crystallization; others (some plasticizers) suppress it.

**Practical implications for design.**

- **PLA functional parts** that need heat resistance above $50$°C: anneal at $80$°C for $\sim 1$ h. Expect $1$–$3\%$ shrinkage; design oversized.
- **PEEK functional parts.** Print in a chamber-temperature-controlled machine ($\geq 90$°C); without it, parts come out amorphous, weak, and chemically vulnerable.
- **Semi-crystalline parts that warp.** The contraction during crystallization is a major contributor; mitigate via chamber temperature (slow the temperature gradient across the part), brim, or part design (avoid large flat bottom surfaces).

Crystallinity is the property that distinguishes "printed PLA from a desktop machine" (mostly amorphous, weak, $50$°C ceiling) from "annealed PLA" (semi-crystalline, strong, $110$°C ceiling) — same polymer, two different functional materials.

File: lib/legacy/2026-07-31-lenticule-science-corpus/library/applied-sciences/technology/fabrication/material-science/archive/predication-crystallization-rate-determines-warping.md
---
type: theorem
status: established
class: empirical-law
depends-on: [crystallinity, coefficient-of-thermal-expansion]
---

# Crystallization rate determines warping in semi-crystalline FFF polymers

**Claim.** For semi-crystalline polymers (PLA, PA, PEEK, PP), the dominant determinant of FFF warping is *not* the bulk CTE but the *crystallization-induced volumetric contraction* and its rate. Polymers that crystallize slowly (PLA) warp less than polymers that crystallize quickly (PP, HDPE) at the same CTE.

## Mechanism

Semi-crystalline polymer cooling from melt to ambient passes through three regimes:

1. *Melt cooling, $T_m$ to crystallization onset.* Linear thermal contraction at $\alpha_{\rm melt}$.
2. *Crystallization, $T_c$ window.* Additional volumetric contraction of 5–15% (specific to polymer) as amorphous melt converts to higher-density crystalline phase. Rate set by nucleation density and growth velocity.
3. *Solid cooling, below $T_g$.* Linear thermal contraction at $\alpha_{\rm solid}$.

The "extra" contraction in step 2 happens over a narrow temperature range. If crystallization is *fast* (PP, HDPE: complete in seconds), the contraction is sudden and concentrated; the warping force builds quickly and exceeds bed adhesion before the upper layers can constrain it. If crystallization is *slow* (PLA: half-time minutes to hours; some PEEK formulations: minutes), the contraction is gradual and the upper layers stiffen the part before the contraction completes.

## Quantitative summary

| Polymer | $\alpha_{\rm solid}$ /°C | Crystallization $\Delta V$ | Crystallization half-time | Warping severity |
|---|---|---|---|---|
| PLA | $0.7 \times 10^{-4}$ | 4–6% | minutes-hours | Low |
| PETG | $0.7 \times 10^{-4}$ | 1–2% (low crystallinity) | (slow, often glassy) | Low |
| PA12 | $0.9 \times 10^{-4}$ | 8–10% | seconds | Severe |
| PP | $1.5 \times 10^{-4}$ | 12–15% | seconds | Most severe (without nucleator) |
| HDPE | $1.5 \times 10^{-4}$ | 12–15% | seconds | Most severe (essentially un-printable) |
| PEEK (slow-cooled) | $0.5 \times 10^{-4}$ | 6–8% | minutes (with chamber) | Moderate |
| PEEK (fast-cooled) | $0.5 \times 10^{-4}$ | (suppressed; amorphous) | n/a | Low (but weak amorphous part) |

## Operational consequences

1. **PP needs nucleating agents.** Adding $\beta$-nucleator particles to PP feedstock makes nucleation density very high; crystallites are smaller and contraction is distributed in space rather than concentrated. This is the fundamental reason FFF-PP became viable. See [polypropylene](../objects/polypropylene.md).

2. **PEEK needs chamber control of crystallization regime.** A PEEK chamber that cools too fast (open ambient) produces amorphous PEEK — weak but warp-free. A chamber that cools at the right rate (1–10 °C/min through 200–300°C) produces semi-crystalline PEEK — strong but warp-prone. Industrial PEEK printers (Apium, Roboze, Intamsys) implement chamber thermal programs explicitly to land in the right regime. See [peek](../objects/peek.md).

3. **Annealing post-process amplifies warping.** Annealing PLA at 80°C raises crystallinity from ~5% (as-printed, glassy) to ~30–40%. This delivers the warping that did not happen during printing. The standard practice is to anneal in a constrained jig.

4. **Copolymer grades suppress warping.** Random copolymers (PP-PE, PA6-PA66 random copolymer, "amorphous PEEK" copolymers like AvaSpire AV-651) have suppressed crystallization due to chain regularity disruption. The trade-off is reduced ultimate strength.

## Caveat

The theorem is about *additional* warping from crystallization. CTE-driven warping (linear thermal contraction below $T_g$) operates on all polymers and is set by [coefficient-of-thermal-expansion](teaching/explanations/coefficient-of-thermal-expansion.md). The two mechanisms add: a high-CTE semi-crystalline polymer (PP) is the worst-case combination.

## References

- Spoerk, M., Holzer, C., Gonzalez-Gutierrez, J. (2020). [Annotated separately](../../additive-manufacturing/theories/fused-filament-fabrication/references/spoerk-et-al-2020.md).
- Yang, C., et al. (2017). "Influence of thermal processing conditions in 3D printing on the crystallinity and mechanical properties of PEEK material." *Journal of Materials Processing Technology* 248.
- Morales, M. A., et al. (2023). "Crystallization kinetics in FFF semi-crystalline polymers: a review." *Additive Manufacturing*.

File: lib/legacy/2026-07-31-lenticule-science-corpus/library/applied-sciences/technology/fabrication/material-science/archive/predication-literature-review-polymer-feedstock-frontier.md
---
type: prose
class: literature-review
status: draft
---

# A literature review of FFF polymer-feedstock development (2008–2026)

The history of FFF can be told as a sequence of feedstock unlocks: each new printable polymer opens an application class, then drives hardware and process refinement until the next polymer becomes accessible. This narrative traces that arc.

## The pre-2008 era: ABS only

Stratasys's commercial FFF systems shipped with ABS, polycarbonate, and ULTEM (PEI) — chosen for compatibility with the Stratasys hot-end and chamber, not for application breadth. Open-ambient hobbyist printing was not yet a thing. The single Stratasys catalog defined "what FFF prints."

## 2008–2012: PLA and the open-source hardware revolution

The expiry of key Stratasys patents (2009) and the RepRap project (Bowyer, 2005–) opened the FFF market to the hobbyist polymer market. PLA — already commodified for compostable food packaging — became the first feedstock outside the Stratasys catalog because its low $T_g$ (60°C) and slow crystallization made it printable on open-ambient hardware. PLA's properties became the implicit baseline for "what FFF feels like" to the next decade of users.

Early academic studies: Wittbrodt & Pearce (2015) "PLA color affects mechanical properties," Drummer et al. (2012) on PLA-TCP biocomposite. The literature was largely characterizing-what-already-works rather than developing-new.

## 2012–2017: PETG and the engineering-polymer wave

PETG (polyethylene terephthalate, glycol-modified) emerged as a consumer-grade engineering polymer for FFF: tougher than PLA, more thermally stable, water-resistant, prints cleanly without enclosure. The combination of properties was a new niche between PLA (decorative, prototyping) and ABS (durable but warp-prone).

The same period saw the practical commodification of:

- *Nylon (PA12, PA6, PA-CF).* Hard but worth it. Hygroscopicity-management literature (drying, sealed feeding) developed during this period.
- *TPU.* Flexible FFF feedstock; opened the door to gaskets, dampers, soft-rigid composites. Required direct-drive extruders.
- *ABS-PC, ASA, HIPS.* Engineering polymer blends with FFF-tuned formulations.

Key references: Cantrell et al. (2017) — the still-cited mechanical-property benchmark for ABS and PC. Spoerk et al. series (2017–2018) — the systematic process-property characterization that turned "ABS warping" from a tuning problem into a science.

## 2017–2021: Fiber reinforcement and the Markforged moment

Markforged (founded 2013, first system shipped 2014) commercialized continuous-carbon-fiber FFF in a tabletop format. Property numbers — specific stiffness approaching aluminum — were industry-disrupting. The same period saw chopped-fiber-loaded FFF feedstocks (PA-CF, PETG-CF, PEEK-CF) become commodity products from Polymaker, Bambu, Fillamentum.

The fiber-reinforced FFF science consolidated:

- Brenken et al. (2018) — the comprehensive review.
- Heller et al. (2016) — fiber-orientation kinetics in nozzle flow.
- van der Klift et al. (2016) — first published continuous-CF FFF tensile data.

Process-physics implication: fiber-reinforced FFF *amplifies* anisotropy (fibers align in-bead but cross no layer interfaces), so build orientation and chamber control become more important, not less. The metal-AM-style PSP framing (see [process-structure-property-linkage](../../additive-manufacturing/concepts/process-structure-property-linkage.md)) starts to land in polymer FFF here.

## 2018–2024: PEEK becomes accessible

Through the early 2010s, FFF-PEEK existed only on industrial machines (Apium, Roboze) at >$100k. Through the mid-2010s, machine prices dropped (Intamsys FUNMAT HT at ~$5k–$10k, Creator3 at lower tiers); feedstock prices dropped from >$1000/kg to ~$300/kg by 2024.

The crystallinity-control problem (chamber thermal program → crystallinity → mechanical properties) was the hard science problem. Yang et al. (2017) is the canonical study. The current frontier: in-process measurement and control of crystallinity. See [peek](../objects/peek.md).

## 2020–2026: Recycling and the circular feedstock frontier

A research wave driven by the realization that distributed manufacturing is only "green" if feedstock loops are closed. Three threads:

1. **Mechanical recycling at workshop scale.** RecycleBot, Filabot, 3devo, Precious Plastic. Open-source designs and commercial extruders made local recycling feasible. The property-degradation question — how many cycles can PLA / PETG / ABS sustain before recyclate properties become unacceptable — is the open empirical question. Cruz Sanchez et al. (2017, 2020), Beltran et al. (2021).

2. **Bio-based and biodegradable feedstocks.** PLA was the first; the 2020s research front is on PHA (polyhydroxyalkanoates), lignin-filled PLA, cellulose-filled PLA, and protein-based feedstocks. Each opens a niche.

3. **Reactive recycling chemistry.** Adding chain extenders (Joncryl ADR for PLA / PET, isocyanate-functional for PA) during reprocessing rebuilds molecular weight. Effectiveness is partial; commercial recycled-PLA filaments routinely use chain extenders and report 80–90% of virgin properties at one cycle.

## 2024–2026 frontier: feedstock-as-design-variable

The deeper shift is treating feedstock as a *design variable* of the part rather than a fixed catalog choice. Examples:

- **Multi-material FFF** (Bambu AMS, Prusa MMU3, Prusa XL): part contains multiple polymers in different regions. Design problem: which material where, and how to engineer the interface (see [multi-material-interface-strength](../../additive-manufacturing/theories/fused-filament-fabrication/questions/multi-material-interface-strength.md)).

- **In-build feedstock blending** (research: Polymaker, BASF prototypes): blend two polymers in real time at the extruder. Continuous spatial gradients. Not yet productized.

- **Functionally graded fiber loading.** Continuous carbon-fiber FFF with variable fiber-density placement: more fibers where stress is high, fewer where stress is low. Markforged Eiger software is partway here.

- **Reactive printing.** Print A and B that polymerize on contact. Two-part epoxy and reactive polyurethane FFF demonstrated in research. The "potential matter" frontier: print a part that continues to polymerize or crosslink after deposition.

## What might unlock the next phase

- *In-line feedstock characterization.* MFI, moisture, melt rheology measured at the extruder before printing. Would enable per-spool calibration and recyclate-feedstock confidence. Hardware exists (research-grade); productization pending.
- *AI-formulated feedstocks.* Train models on the (formulation → processability + properties) map and search formulation space for application-specific feedstocks. Active research at BASF, Covestro, Stratasys.
- *Standard recyclate specifications.* ASTM F42 working group on "secondary feedstock"; in draft.

## Reading order for a new researcher

1. Mark, *Physical Properties of Polymers Handbook* — orientation in polymer thermo-mechanics.
2. Wool, *Polymer Interfaces* — bond-strength theory.
3. Spoerk et al. (2020) — modern integrated review (PP-focused, broadly applicable).
4. Brenken et al. (2018) — fiber-reinforced FFF.
5. Yang et al. (2017) — PEEK and crystallinity-control.
6. Cruz Sanchez et al. (2020) — recycling frontier.

File: lib/legacy/2026-07-31-lenticule-science-corpus/library/applied-sciences/technology/fabrication/material-science/archive/predication-material-science.md
---
title: "Material Science"
description: "Cross-cutting study of how engineering materials behave under load, heat, time, and process. Sister theory to fabrication processes; supplies the physical-property data and constitutive models that fabrication theorems depend on."
component-of: fabrication
---

# Material Science

Material science as a fabrication-theory sub-theory is *not* the academic discipline in full — it is the working subset that fabrication processes need: the polymer thermal transitions that set process windows, the moisture absorption that ruins prints, the polymer crystallinity that controls strength and warping, the mechanical anisotropy that distinguishes a printed part from an injection-molded one.

This theory is organized so that every fabrication process can cite material-science objects (polymers, composites, thermosets) and concepts (glass transition, crystallinity, hygroscopicity) directly in `depends-on:`, without having to redefine basic material physics in each process theory.

## Convention and layout

Inherits from [fabrication](../../). See [additive-manufacturing/_index.md](../additive-manufacturing/_index.md) for the frontmatter convention.

- `concepts/` — recurring material anchors: glass transition, melting transition, crystallinity, hygroscopicity, thermal expansion, viscoelasticity, anisotropy.
- `objects/` — materials and material classes: PLA, PETG, ABS, ASA, PA (nylon), PC, TPU, PEEK, photopolymer resins, composite filaments.
- `morphisms/` — material processing transformations: drying, annealing, conditioning.
- `theorems/` — material-science laws relevant to fabrication: $T_g$ determines service temperature, hygroscopic polymers must be dried, semi-crystalline polymers warp.
- `examples/` — material-property datasheets formatted as worked examples.
- `references/` — manufacturer datasheets, ASTM/ISO test standards, polymer-physics textbooks.
- `prose/teaching/explanations/` — orientation pieces (e.g. "what every maker should know about $T_g$").
- `texts/` — legacy curriculum material: [materials-basics](texts/materials-basics.md).

## Scope

This theory does *not* aim to subsume polymer science, metallurgy, or ceramic science. It carries enough material physics for fabrication processes to cite and no more. When a fabrication theorem needs deeper material physics than this theory carries, the right move is to add the missing concept here, then cite it — not to inline the physics in the fabrication theorem.

File: lib/legacy/2026-07-31-lenticule-science-corpus/library/applied-sciences/technology/fabrication/material-science/archive/predication-material-selection-for-functional-fff.md
---
type: narrative
introduces: [pla, petg, abs, asa, nylon, tpu]
discusses: [glass-transition, hygroscopicity]
---

# Material selection for functional FFF parts

The FFF material-selection question is, in practice, a small decision tree. The dominant constraints are **service temperature**, **load type**, **environment**, and **operational overhead the user can sustain** — not exotic property requirements. The decision tree below covers ~$95\%$ of practical part choices.

**Step 1 — Service temperature.**

- Below $50$°C: any common material works. Continue to step 2.
- $50$–$65$°C: rule out as-printed [PLA](../../objects/pla.md). Continue with [PETG](../../objects/petg.md) or above.
- $65$–$90$°C: rule out PETG. Continue with [ABS](../../objects/abs.md), [ASA](../../objects/asa.md), or [PA](../../objects/nylon.md).
- $90$–$120$°C: rule out ABS/ASA. PC, PA-CF, or PEEK.
- $> 120$°C: PC, PEEK, PEI/Ultem; specialty hardware required.

(Annealed PLA exceptions: PLA annealed to $\sim 40\%$ crystallinity reaches $\sim 110$°C service. Useful when annealing is acceptable and parts are not too large to dimensionally control through the shrinkage.)

**Step 2 — Load type.**

- Decorative, no load: [PLA](../../objects/pla.md). Easy, cheap, sharp detail.
- Sustained tensile/bending load, indoor: [PETG](../../objects/petg.md) or [ABS](../../objects/abs.md). PETG if no enclosure; ABS if enclosure available.
- Cyclic load (gears, hinges, parts that flex repeatedly): [PA](../../objects/nylon.md), preferably PA-CF.
- Impact load (drops, snaps, bumps): ABS, ASA, or [TPU](../../objects/tpu.md). Avoid PLA.
- Flexible part (gaskets, bumpers, hinges-as-flex): TPU.

**Step 3 — Environment.**

- Indoor, climate-controlled: any choice survives.
- Outdoor, sun-exposed: [ASA](../../objects/asa.md) is the only PLA-class material that survives sun reliably. Avoid PLA (UV-cracks within months) and ABS (UV-cracks within a year).
- Wet / humid (continuous): avoid PA — hygroscopic plasticization is severe. PETG, ASA, PC, TPU all tolerate humidity better than PA.
- Chemical exposure (oils, fuels, solvents): PA is the engineering-plastic choice. PETG resists many but not all solvents; PLA dissolves in acetone-class solvents.
- Food-contact: PETG is FDA-compliant; some PLA grades; specialty food-safe PEEK. Verify per-spool — pigments and additives complicate the food-contact story.

**Step 4 — Operational overhead.**

- Open desktop printer, beginner: PLA, PETG. ABS will fail; PA will fail.
- Open desktop printer, willing to dry filament: PLA, PETG.
- Enclosed printer, intermediate user: any of PLA/PETG/ABS/ASA, plus PC if hotend is all-metal.
- Enclosed printer with chamber heating + in-line dryer + abrasive-resistant nozzle: any material including PA, PA-CF, PC, PEEK.

**The default ladder.**

For a user starting from "I want a functional part" with no specific constraint:

1. **Default to PETG.** Tougher than PLA; survives modest heat; less brittle; printable on open hardware.
2. **Move down to PLA** only if appearance/detail dominates and load doesn't matter.
3. **Move up to ABS/ASA** only if PETG's $65$°C ceiling is exceeded or impact strength dominates — and only if an enclosure is available.
4. **Move up to PA-CF** only if cyclic load or chemical resistance demand it.
5. **Move up to PC, PEEK** only if both heat *and* load demand it, accepting professional-machine operating overhead.

**The two-spool starting kit** for a serious functional-FFF user is one good PLA and one good PETG. Together they cover most use cases. ASA enters when the user prints outdoor parts; ABS rarely justifies itself anymore (ASA's UV stability or PETG's printability usually wins). PA enters when low-friction cyclic-loaded parts are the design driver.

The most common selection error is **over-selection** — choosing PA-CF for a part that PETG would handle, paying for the operational overhead unnecessarily. The second most common is **under-selection** — printing in PLA a part that needs PETG's toughness because PLA was already loaded. Selecting before printing, not the other way around, avoids both.

File: lib/legacy/2026-07-31-lenticule-science-corpus/library/applied-sciences/technology/fabrication/material-science/archive/predication-molecular-weight-distribution.md
---
type: concept
class: polymer-property
depends-on: [crystallinity]
realizes: []
---

# Molecular weight distribution

For a polymer, the distribution $w(M)$ of chain molecular weights, summarized by the number-average $M_n$, weight-average $M_w$, and dispersity $\mathcal D = M_w / M_n$. A property of the *feedstock* and not strongly modifiable by the FFF user, but it sets the ceiling on what the printed part can achieve.

## Why FFF cares

1. **Melt viscosity scales as $M_w^{3.4}$ above the entanglement molecular weight $M_e$** (Berry–Fox 1968; classical reptation prediction). A 20% increase in $M_w$ doubles the melt viscosity. This sets:
   - The maximum volumetric flow rate the hot-end can deliver (see [max-volumetric-flow-rate-bounds-print-speed](../../additive-manufacturing/theories/fused-filament-fabrication/theorems/max-volumetric-flow-rate-bounds-print-speed.md)).
   - The pressure-advance value needed for clean corners.
   - The bead spreading behavior at the nozzle exit.

2. **Mechanical properties scale with $M_n$ and chain entanglement.** Tensile strength rises with $M_n$ until $M_n \gg M_c$ (critical entanglement molecular weight), then plateaus. Toughness (impact strength, elongation at break) is more sensitive: high-$M_n$ polymer is tough; low-$M_n$ is brittle. A polymer that has been thermally degraded (chain scission during reprocessing) loses toughness disproportionately to strength.

3. **Dispersity matters for processing.** A broad MWD (high $\mathcal D$) means a long low-$M$ tail that acts as plasticizer (lower viscosity, easier flow) and a long high-$M$ tail that drives entanglement strength. Commodity FFF feedstocks have $\mathcal D \sim 1.5$–$3.0$.

## Why recyclate-FFF cares

Mechanical recycling (grind, redry, re-extrude) reduces $M_n$ and $M_w$ by chain scission at each cycle:

- *PLA.* ~10–25% $M_n$ reduction per recycling cycle (Beltran et al. 2021).
- *PETG.* ~5–15% $M_n$ reduction per cycle, plus moisture-induced hydrolysis if not fully dried.
- *ABS.* Less affected by cycling; degradation is mostly oxidative and thermal.

The non-monotonic effect on processing: lower $M_w$ means easier flow (apparent improvement) but lower toughness (real degradation). Recycled-feedstock manufacturers add chain extenders (e.g., Joncryl ADR-4368 for PLA/PET) to rebuild $M_w$. Effectiveness varies; this is the potential research area in polymer recycling for AM.

## Measurement

- *GPC / SEC (gel permeation chromatography).* The standard. Yields $M_n$, $M_w$, $\mathcal D$ from elution times calibrated against polystyrene standards.
- *Melt-flow index (MFI).* Cheap and standard in industrial practice; inversely correlated with $M_w$ but not a direct measurement.
- *Solution viscometry.* Mark–Houwink relation $[\eta] = K M^a$.
- *Rheology (small-amplitude oscillatory shear).* Gives the relaxation spectrum from which $M_w$ and MWD can be inferred.

## References

- Berry, G. C., Fox, T. G. (1968). "The viscosity of polymers and their concentrated solutions." *Adv. Polymer Sci.* 5.
- Beltran, F. R., et al. (2021). "Mechanical recycling of poly(lactic acid)." *Journal of Cleaner Production* 269.
- Cuiffo, M. A., et al. (2017). "Impact of the fused deposition (FDM) printing process on PLA chain architecture." *Applied Sciences* 7.
- Sanchez, F. A. C., et al. (2017). "Polymer recycling in an open-source additive manufacturing context." *Additive Manufacturing* 17.

File: lib/legacy/2026-07-31-lenticule-science-corpus/library/applied-sciences/technology/fabrication/material-science/archive/predication-peek.md
---
type: object
class: high-performance-engineering-polymer
depends-on: [glass-transition, crystallinity, hygroscopicity]
---

# PEEK (poly-ether-ether-ketone)

A semi-crystalline aromatic thermoplastic of the polyaryletherketone (PAEK) family. The benchmark "high-performance" polymer: continuous service to 250°C, mechanical properties approaching aluminum, chemical resistance approaching PTFE, biocompatibility approved for spinal implants. Used in aerospace cabin components, oil-and-gas downhole tools, medical implants, and high-temperature electronics.

## Properties

| Property | Value | Notes |
|---|---|---|
| $T_g$ | 143°C | High; service envelope set by $T_g$, not melting |
| $T_m$ | 343°C | Highest of common FFF polymers |
| Tensile strength | 90–100 MPa (semi-crystalline) | 70–80 MPa amorphous |
| Modulus | 3.6 GPa | Up to 12 GPa for CF-filled |
| Density | 1.32 g/cm³ | |
| CTE (below $T_g$) | $0.5 \times 10^{-4}$ /°C | Among the lowest for unfilled polymers |
| Continuous service temp | 250°C | Short-term to 320°C |
| Cost (filament) | 200–800 USD/kg | Order of magnitude above engineering polymers |

## Why FFF-PEEK is hard

PEEK is the most demanding FFF feedstock in commercial use:

1. **Nozzle temperature 380–420°C.** Above the limit of standard hot-ends; requires all-metal hot-end with PEEK-rated heater cartridge and high-temp PT100 thermistor. Brass nozzles oxidize at this temperature; tungsten carbide or titanium-coated steel required.

2. **Bed temperature 130–180°C.** Above the limit of most desktop printers. PEI build sheet works; glass with PEI primer; or specialty Ultem build plates.

3. **Chamber temperature ≥90°C, preferably 130°C.** Crystallinity of the printed part depends critically on cooling rate through the crystallization window ($T_g$ to $T_m$):
   - *Cool below $T_g$ in <10 s:* amorphous PEEK. Weak (~70 MPa), transparent, glassy. Like un-quenched glass.
   - *Cool at 1–10 °C/min through 200–300°C:* semi-crystalline (~30% crystallinity). Strong (~95 MPa), opaque tan, the "real" PEEK.
   The chamber must be hot enough and cool slowly enough to land in the second regime. Open-ambient FFF produces amorphous PEEK with mediocre properties; only enclosed, actively-controlled chambers (Apium P220/P400, Roboze ARGO, Intamsys FUNMAT HT) reliably produce semi-crystalline PEEK.

4. **Drying discipline.** Hygroscopic; requires drying at 150°C for ≥4 h before printing, kept dry during print. Wet PEEK at 400°C undergoes rapid hydrolytic chain scission.

5. **Machine cost.** A PEEK-capable FFF printer is $20k–$200k. The gap from $300 desktop FFF is two orders of magnitude in capital cost.

## Why use it

- **Aerospace cabin and ducting.** FAR 25.853 fire-rating compliance; weight savings vs aluminum.
- **Spinal implants.** PEEK-OPTIMA (Invibio) is FDA-cleared and EU CE-marked; printed PEEK implants are an active research area, with first FDA-cleared 3D-printed PEEK implant in 2020 (Curiteva).
- **Oil-and-gas downhole.** Chemical resistance and 250°C service temperature.
- **Semiconductor wafer-handling.** Ultra-high purity (no plasticizers, no phthalates), low outgassing.

## Carbon-fiber-reinforced variant (PEEK-CF)

PEEK with 10–30% chopped carbon fiber. Property changes:

- *Tensile strength:* up to 130 MPa.
- *Modulus:* up to 12 GPa (in fiber direction).
- *CTE:* drops to $0.2 \times 10^{-4}$ /°C in fiber direction.
- *Warping:* nearly eliminated by fiber anchoring.

PEEK-CF is the dominant high-performance FFF feedstock for aerospace fixturing and tooling.

## Open frontier

- **Crystallinity control as a process variable.** Currently uncontrolled in most FFF-PEEK setups; the chamber program implicitly determines crystallinity. A printer that *measures* and *controls* crystallinity (via in-situ DSC or IR spectroscopy) would unlock PEEK as a fully designable AM material.
- **Continuous-fiber PEEK.** Markforged FX10 (2024) and Anisoprint Composer A4 print continuous CF in PEEK matrix. Property approaches CFRP prepreg.

## References

- Vaezi, M., Yang, S. (2015). "Extrusion-based additive manufacturing of PEEK for biomedical applications." *Virtual and Physical Prototyping* 10.
- Wang, P., Zou, B., Ding, S., Li, L., Huang, C. (2021). "Effects of FDM-3D printing parameters on mechanical properties and microstructure of CF/PEEK and GF/PEEK." *Chinese Journal of Aeronautics* 34.
- Yang, C., Tian, X., Li, D., Cao, Y., Zhao, F., Shi, C. (2017). "Influence of thermal processing conditions in 3D printing on the crystallinity and mechanical properties of PEEK material." *Journal of Materials Processing Technology* 248.
