Repository: lenticule-science/science.561.group

# Lenticule Science publication source

**Recorded public address:** `https://science.561.group/`. Causeway Public
Web's [central estate registry](https://github.com/causeway-services/public-web-services-section/blob/main/sites/registry.json)
records an independently received canonical portal for **October 21, 2026**,
bound to that observed source and release. New editorial commits and draft
articles require their **own** authorized publication and independent readback;
that earlier receipt does not establish today's production version.

- [`site.json`](site.json) — this organization's TUFTE site parameters.
- [`content/intro.md`](content/intro.md) — unreleased editorial candidate,

File: lib/legacy/2026-07-31-lenticule-science-corpus/library/applied-sciences/technology/fabrication/material-science/archive/predication-polycarbonate.md
---
type: object
class: engineering-polymer
depends-on: [glass-transition]
---

# Polycarbonate (PC)

An amorphous engineering polymer combining high $T_g$ (147°C), high impact strength (the bullet-resistant material in laminated form), and optical transparency. The "engineering polymer" benchmark in injection molding; in FFF it occupies a difficult middle ground — much harder to print than ABS but less rewarding than PEEK.

## Properties

| Property | Value | Notes |
|---|---|---|
| $T_g$ | 147°C | Service temperature ceiling |
| $T_m$ | (amorphous, no $T_m$) | Softens through $T_g$ |
| Tensile strength | 60–70 MPa | |
| Modulus | 2.3 GPa | |
| Impact strength (notched Izod) | 600–900 J/m | Among the highest of unfilled polymers |
| Density | 1.20 g/cm³ | |
| CTE | $0.7 \times 10^{-4}$ /°C | Low for unfilled polymer |
| Optical transparency | 90% | Approaches glass for thin sections |
| UV stability | Poor | Yellows; needs UV-stabilized grade outdoors |

## Why FFF-PC is hard

1. **Nozzle temperature 270–310°C.** Above the limit of PTFE-lined hot-ends; all-metal required. Standard E3D V6 with brass nozzle works at the lower end.

2. **Bed temperature 110–125°C.** Above the limit of most desktop printers without insulation; requires PEI build sheet.

3. **Chamber temperature ≥70°C.** Without enclosure, severe warping and inter-layer cracking. PC is amorphous so does not crystallize, but its CTE is relevant and its $T_g$ is high — same cooling-warping mechanism as ABS but more severe.

4. **Hygroscopic.** Absorbs 0.3–0.5% water at saturation. Wet PC at 290°C undergoes hydrolytic chain scission, producing voids and brittleness. Drying at 100°C for 4 h required.

5. **Layer adhesion.** Even with full chamber control, FFF-PC Z-strength is 60–70% of XY — comparable to ABS, lower than ABS-PC blends.

## Why use it

- **High impact + temperature combination.** Not matched by ABS (lower $T_g$), PETG (lower $T_g$, lower impact), nylon (lower modulus, hygroscopic dimensional instability), or PEEK (vastly more expensive).
- **Optical transparency.** Light pipes, lenses (rough), enclosures with see-through windows.
- **Electrical insulation at temperature.** Replaces ABS in transformer housings, motor brackets.

## ABS-PC blends

Commercial ABS-PC blends (e.g., Stratasys PC-ABS, Polymaker PolyMax PC) print closer to ABS difficulty (240–270°C, ~100°C bed) while delivering 80% of PC's mechanical envelope. Standard practical compromise.

## Open issues

- *UV stability.* Outdoor PC parts yellow and embrittle within months without UV-stabilized grade. PC alone is not an outdoor-use material; ASA replaces it for outdoor applications.
- *Stress cracking.* PC is susceptible to environmental stress cracking in contact with many solvents (acetone, IPA, brake fluid). Selection considerations limit service environment.

## References

- Cantrell, J. T., et al. (2017). "Experimental characterization of the mechanical properties of 3D-printed ABS and polycarbonate parts." *Rapid Prototyping Journal* 23(4).
- Park, S.-I., et al. (2014). "Mechanical and printing properties of PC/ABS blends manufactured by fused deposition modeling." *Composites: Part B* 67.

File: lib/legacy/2026-07-31-lenticule-science-corpus/library/applied-sciences/technology/fabrication/material-science/archive/predication-polypropylene.md
---
type: object
class: commodity-polymer
depends-on: [crystallinity, glass-transition]
---

# Polypropylene (PP)

A semi-crystalline polyolefin; one of the world's highest-volume commodity polymers, used everywhere conventional plastics are: containers, automotive interiors, fibers, films, living-hinge consumer products. Notoriously hard to FFF-print because of high crystallinity, low surface energy, and high CTE.

## Properties

| Property | Value | Notes |
|---|---|---|
| $T_g$ | $-10$°C (atactic) to $+5$°C (isotactic) | Below room temperature; rubbery at use |
| $T_m$ | 130–171°C | Depends on tacticity and copolymer fraction |
| Tensile strength | 25–35 MPa | Low among FFF polymers |
| Elongation at break | 100–600% | High; ductile |
| Density | 0.90 g/cm³ | Lowest of common FFF polymers; floats on water |
| CTE | $1.5 \times 10^{-4}$ /°C | High |
| Chemical resistance | Excellent | Acids, bases, most organic solvents |
| Living-hinge fatigue | $> 10^7$ cycles | Best of common polymers |

## Why FFF-PP was historically impossible

1. **No build sheet adheres to it.** PP has very low surface energy (~30 mJ/m²); it does not wet PEI, glass, BuildTak, or any common FFF build surface. The only thing PP adheres to is *other PP*.

2. **High crystallinity, fast crystallization.** PP crystallizes within seconds of cooling below $T_m$, with substantial volumetric contraction. The result is severe warping immediately at deposition.

3. **High CTE.** Among the highest of common polymers; warping forces at the build-plate corners are large.

## How modern FFF-PP works

The Spoerk-et-al. line of work (2017–2020) figured out how to print PP reliably:

1. **Nucleating agents in feedstock formulation.** Sub-micron particles (often $\beta$-nucleators like NU-100 or hyperbranched polyethylene) trigger nucleation at many sites simultaneously, producing fine-grained crystallinity and reducing macroscale warping. Commercial offerings: Verbatim Primalloy, BASF Ultrafuse PP, Polymaker PolyMide PP-CF.

2. **PP-coated build sheets.** Specialty surfaces (BASF Ultrafuse PP plate; PP packaging tape on glass) provide PP-to-PP bonding.

3. **Glass-fiber filling.** GF-PP (15–30% glass fiber) reduces CTE 2–3×, eliminating most warping. The dominant variant in commercial FFF-PP feedstock.

4. **Heated chamber.** ≥45°C chamber temperature reduces $\Delta T$ during cooling.

## Why use it

- **Living hinges.** PP's fatigue performance at low strain amplitude is unmatched. AM PP enclosures with integrated hinges are a niche but distinctive application.
- **Chemical resistance.** Lab-ware, chemical-process fixtures.
- **Food contact.** Migration-tested PP grades are FDA / EU food-contact compliant.
- **Light weight.** Lowest density of common FFF polymers.

## Open issues

- *Recyclability across cycles.* PP is one of the easier polymers to recycle (mechanically) at scale; recyclate-PP for FFF is feasible but property degradation is steep without nucleator replenishment.
- *Layer adhesion.* Even with optimized process, FFF-PP Z-strength is ~50% of XY. Better than ABS in open ambient but worse than PLA.

## References

- Spoerk, M., Holzer, C., Gonzalez-Gutierrez, J. (2020). "Material extrusion-based additive manufacturing of polypropylene: A review on how to improve dimensional inaccuracy and warpage." *Journal of Applied Polymer Science* 137. (Annotated separately as [`spoerk-et-al-2020.md`](../../additive-manufacturing/theories/fused-filament-fabrication/references/spoerk-et-al-2020.md).)
- Carneiro, O. S., Silva, A. F., Gomes, R. (2015). "Fused deposition modeling with polypropylene." *Materials & Design* 83. The first systematic study of FFF-PP.
- Spoerk, M., et al. (2017). "Optimization of mechanical properties of glass-spheres-filled polypropylene composites for fused filament fabrication." *Polymer Composites* 40.

File: lib/legacy/2026-07-31-lenticule-science-corpus/library/applied-sciences/technology/fabrication/material-science/archive/predication-tpu.md
---
type: object
class: thermoplastic-elastomer
depends-on: [hygroscopicity]
---

# TPU (thermoplastic polyurethane)

A flexible thermoplastic elastomer — rubbery and elastic at room temperature, processable as a melt above its softening range. TPU spans a wide hardness range, characterized by Shore A or Shore D durometer.

**Hardness range** (most-common FFF grades):

| Grade | Hardness | Behavior |
|---|---|---|
| Shore 60A | Very soft, gummy | Hardly printable on any FFF; specialty resin for cushioning |
| Shore 85A | Soft, like a soft eraser | Direct-drive only; very slow printing |
| Shore 95A | Like a tire tread | Standard "flexible" FFF filament; printable on most direct-drive machines |
| Shore 98A / 75D | Firm; harder than a hockey puck | Easier to print; less flexible |
| Shore 65D | Semi-rigid; flexes only with effort | Almost printable like PLA |

**Properties (95A, generic):**

| Property | Value |
|---|---|
| Hardness | Shore 95A |
| Tensile strength | $20$–$40$ MPa |
| Elongation at break | $300$–$700\%$ |
| Tear strength | High |
| Service temperature | $\leq 60$–$80$°C |
| Hygroscopicity | High |

**Process window.**
- Nozzle: $220$–$240$°C.
- Bed: $30$–$50$°C; sticks to PEI well, sometimes too well (use brim or glue stick).
- Fan: $50$–$100\%$. High cooling reduces stringing.
- **Direct-drive extruder: required for soft TPU.** Bowden tubes allow soft filament to buckle inside the tube; printing is impossible. Some firmer TPU (98A, 65D) can manage Bowden with very slow speeds.
- **Slow:** $20$–$30$ mm/s for soft TPU; $40$–$60$ mm/s for firm.
- **Drying: required.**

**Strengths.**
- Flexible parts (gaskets, bumpers, watch bands, vibration dampers, phone cases).
- High tear strength and elasticity.
- Chemical resistance to oils, fuels.
- Abrasion resistance.

**Weaknesses.**
- **Slow.** Print speeds well below other materials.
- **Cannot retract aggressively** — soft filament buckles in extruder under reverse motion. Stringing is frequent and hard to mitigate.
- **Hygroscopic.** Wet TPU strings catastrophically; pops at the nozzle.
- Soft grades (85A) are barely printable on consumer hardware; printable on professional direct-drive machines (Prusa MK4, Bambu) with carefully-tuned profiles.
- Layer adhesion good in tension but weak in peel.

**Use case.** Anything that needs to flex. Gaskets, watch straps, drone bumpers, cable strain reliefs, phone cases, soft jaws for vises. For printed-in-place hinges, TPU 95A is a magic material.

**Sub-variants.**
- **TPU 95A** is the de facto FFF default flexible filament.
- **TPE** (thermoplastic elastomer, broader chemical class) — printability and properties similar to comparable-hardness TPU.
- **TPC** — copolymer variant; less common.
