Repository: lenticule-science/science.561.group

# Lenticule Science publication source

**Recorded public address:** `https://science.561.group/`. Causeway Public
Web's [central estate registry](https://github.com/causeway-services/public-web-services-section/blob/main/sites/registry.json)
records an independently received canonical portal for **October 21, 2026**,
bound to that observed source and release. New editorial commits and draft
articles require their **own** authorized publication and independent readback;
that earlier receipt does not establish today's production version.

- [`site.json`](site.json) — this organization's TUFTE site parameters.
- [`content/intro.md`](content/intro.md) — unreleased editorial candidate,
  retained as `status: potential` until received by the owning editor.

**Visual habitat (candidate):** The existing `site.json` owns one
`lenticule-laboratory` TUFTE presentation for the original Science source,
with bright paper/bone surfaces, witness-blue reference links, restrained
crystalline green, instrument labels, readable long-form papers and a
source-owned lightweight optical specimen at
[`static/crystal-lens.svg`](static/crystal-lens.svg). The existing
`test/site-visual-theme.test.mjs` checks the source-scoped theme, selected
contrast pairs, specimen safety and preservation of existing accepted research
entrances. Those checks are not browser accessibility certification or
production release. The source selects the optional TUFTE shared-house
stylesheet improvement so every page can reuse one canonical presentation
asset **after its upstream renderer and the original Causeway publishing
release are actually received**. Existing older TUFTE deployments continue
to inline the same house CSS. Follow the [Group's original
derive-and-receive brand method](https://github.com/561-group/561-group-content-design-services-section/blob/main/content/text/documents/articles/specifications/procedures/derive-and-receive-brand-artifact.md)
for real desktop/mobile previews and independent visual acceptance. No new
visual-design authority, claim, publisher or deployment is inferred from a
committed stylesheet.

**What belongs here:** Explain a research question through its assumptions, observations, formal claims, counterexamples and remaining uncertainty. Treat a model, a proof, a design analogy and a measured result as different things. Link to relevant admitted Science evidence; do not turn an accessible L-Space room into a public publication by inference.

**Publication authority:** Science's own publication and reuse authority. Subject decisions do
not transfer to the renderer, the estate registry or the machine operator.
No draft, readable repository page or green test becomes a public article by
itself.

**Shared build/release and social distribution procedure:**
[Causeway Public Web's single web-estate runbook](https://github.com/causeway-services/public-web-services-section/blob/main/sites/README.md).
Do not copy that procedure into this directory. Use the admitted Red Cup TUFTE
publisher, one authorized release route and independently observed public
receiving before claiming this address is live.

Publication orders and original source receipts are held in `data/records/`;
the October 20 portal candidate materialization is in `data/logs/`. Historical
receipts retain their original revision-relative paths and hashes. These
artifacts record source and candidate history, not current deployment.

# materials-services-section

`lib/obsmetrologia-materials` is the Lean package `ObsmetrologiaMaterials`: material sectors, contact mechanics, vitrimer exchange and the horizon membrane, formalized over the pure-mathematics package Obsmetrologia, which it imports.

File: services/engineering-science-services-section/services/materials-services-section/content/text/theories/predication-coefficient-of-thermal-expansion.md
---
type: concept
class: thermo-mechanical-property
depends-on: [glass-transition, crystallinity]
realizes: []
title: Coefficient of thermal expansion (CTE)
description: The fractional change in length per degree temperature change, $\alpha = (1/L)(dL/dT)$.
---

# Coefficient of thermal expansion (CTE)

The fractional change in length per degree temperature change, $\alpha = (1/L)(dL/dT)$. For polymers it is large (order $10^{-4}$ /°C) compared to metals (order $10^{-5}$ /°C) and is the underlying material parameter behind most warping, distortion, and dimensional-tolerance problems in polymer AM.

## Numbers for FFF feedstocks

| Polymer | $\alpha$ (below $T_g$) | $\alpha$ (above $T_g$) | Comment |
|---|---|---|---|
| PLA | $0.7 \times 10^{-4}$ /°C | $1.5 \times 10^{-4}$ /°C | Low CTE among FFF polymers |
| PETG | $0.7 \times 10^{-4}$ /°C | $1.5 \times 10^{-4}$ /°C | Similar to PLA |
| ABS | $0.9 \times 10^{-4}$ /°C | $1.7 \times 10^{-4}$ /°C | Mid-range |
| ASA | $0.9 \times 10^{-4}$ /°C | $1.7 \times 10^{-4}$ /°C | Similar to ABS |
| PA (nylon) | $1.0 \times 10^{-4}$ /°C | $1.8 \times 10^{-4}$ /°C | Plus moisture-driven dimensional change |
| PP | $1.5 \times 10^{-4}$ /°C | $2.5 \times 10^{-4}$ /°C | Highest CTE; hardest to print without warping |
| PC | $0.7 \times 10^{-4}$ /°C | $1.4 \times 10^{-4}$ /°C | Low CTE among engineering polymers |
| PEEK | $0.5 \times 10^{-4}$ /°C | $1.0 \times 10^{-4}$ /°C | Low CTE, partly because of crystallinity |
| PA-CF (carbon-fiber filled) | $0.3 \times 10^{-4}$ /°C | $0.6 \times 10^{-4}$ /°C | Fibers anchor against thermal contraction |

For comparison: aluminum $\alpha = 0.23 \times 10^{-4}$ /°C; steel $\alpha = 0.12 \times 10^{-4}$ /°C; invar $\alpha = 0.013 \times 10^{-4}$ /°C.

## Why FFF cares

1. **Warping force.** At cooling from melt to ambient ($\Delta T = 200°C$), a 100-mm PLA part contracts by $1.4$ mm of stress-free strain. If the part is anchored at the build plate, this contraction shows up as warping force at the corners — order $E \alpha \Delta T \approx 14$ MPa restraint stress for unfilled PLA, which is less than bed adhesion strength but enough to deform the part. For ABS at $\Delta T = 250°C$ the restraint stress reaches ~25 MPa, which routinely exceeds bed adhesion.

2. **Dimensional tolerance.** A part designed at 25°C and used at 80°C will be ~0.4% larger if PLA, ~0.5% if ABS. Functional tolerances under 0.1 mm on parts longer than 25 mm cannot be held without temperature-compensated design.

3. **Anisotropy of CTE.** Fiber-reinforced FFF (CF-PA) has highly anisotropic CTE: low along the fiber direction (constrained by fibers), nearly normal along the transverse direction. This causes anisotropic warping that does not affect neat polymer.

4. **Chamber temperature design.** A heated chamber reduces $\Delta T$ between deposition and ambient, reducing both warping force and residual stress. The chamber-temperature recommendation for each polymer is essentially the cooling-warping-tradeoff working through CTE.

## Mitigation

- **Match CTE to constraint strategy.** For low-CTE polymers (PLA, PETG, PC), bed adhesion alone can hold the corners. For high-CTE polymers (ABS, PP), a heated chamber is structurally required.
- **Use fiber-filled feedstock.** Drops effective CTE by 50–70% in the fiber direction. PA-CF prints reliably without warping where neat PA does not.
- **Design for thermal stability of features.** Avoid long thin features along high-stress directions; use rounded corners to reduce stress concentration.
- **Stress-relief annealing.** Post-process anneal at $T_g + 20$°C closes some residual stress at the cost of dimensional change. The dimensional change is itself a function of CTE: highly crystalline anneals shrink isotropically; amorphous anneals only relieve stress.

## Why this is a *material-science* concept

CTE is intrinsic to the polymer and to its processing-induced microstructure (crystallinity, molecular-weight distribution, fiber loading). The FFF designer can select a low-CTE feedstock (PC instead of ABS, PA-CF instead of PA) but cannot lower the CTE of a chosen polymer except by composite formulation. This is why the [cooling-warping-tradeoff](../../../services/additive-manufacturing-services-section/content/text/theories/predication-cooling-warping-tradeoff.md) reduces ultimately to a feedstock-selection question.

## References

- Mark, J. E. (1996). *Physical Properties of Polymers Handbook.* AIP Press.
- Spoerk, M., et al. (2018). "Effect of the printing bed temperature on the adhesion of parts produced by fused filament fabrication." *Plastics, Rubber and Composites* 47.
- Brenken, B., et al. (2018). "Fused filament fabrication of fiber-reinforced polymers: A review." *Additive Manufacturing* 21. Quantitative CTE for fiber-reinforced FFF.

File: services/engineering-science-services-section/services/materials-services-section/content/text/theories/predication-glass-transition.md
---
type: concept
class: thermal-transition
symbol: T_g
depends-on: []
title: Glass transition
description: The temperature $Tg$ at which an amorphous (or amorphous regions of a semi-crystalline) polymer transitions between a glassy, rigid solid and a rubbery, soft state.
---

# Glass transition

The temperature $T_g$ at which an amorphous (or amorphous regions of a semi-crystalline) polymer transitions between a glassy, rigid solid and a rubbery, soft state. Below $T_g$ the polymer chains are kinetically frozen — molecular motion is restricted to bond vibration; mechanical behavior is brittle-elastic. Above $T_g$ chain segments have rotational and translational freedom; the polymer is rubbery, viscoelastic, and capable of permanent deformation.

$T_g$ is *not* a melting transition — it is a kinetic freezing transition, observable as a step in heat capacity (DSC) or a step in storage modulus (DMA). A semi-crystalline polymer has both a $T_g$ (for its amorphous regions) and a $T_m$ (for its crystalline regions); an amorphous polymer has only a $T_g$.

For fabrication purposes, $T_g$ is the **service-temperature ceiling**. A part used above its $T_g$ deforms under load, creeps, and loses dimensional stability. The printable-material selection question reduces to "what is the maximum temperature this part will see in service, and what polymer has $T_g$ above that?"

| Polymer | $T_g$ (°C) | $T_m$ (°C, if semi-crystalline) | Service ceiling (rough) |
|---|---|---|---|
| PLA | $\sim 60$ | $\sim 175$ | $50$°C |
| PETG | $\sim 80$ | (amorphous) | $65$°C |
| ABS | $\sim 105$ | (amorphous) | $90$°C |
| ASA | $\sim 105$ | (amorphous) | $90$°C |
| PA6 (nylon) | $\sim 50$ (dry) / $\sim 0$ (wet) | $\sim 220$ | depends on humidity |
| PC | $\sim 145$ | (amorphous) | $120$°C |
| PEEK | $\sim 145$ | $\sim 343$ | $250$°C continuous |
| PEI / Ultem | $\sim 215$ | (amorphous) | $170$°C |

The "service ceiling" column is set $\sim 10$–$15$°C below $T_g$ to account for the fact that $T_g$ is broadly defined (a $20$°C transition window, not a sharp point) and that load-bearing applications need margin.

**Annealing.** Heating a semi-crystalline polymer to between $T_g$ and $T_m$ for a sustained period drives crystallization in regions that didn't crystallize during fast cooling. Annealed PLA increases its effective service temperature from $\sim 50$°C to $\sim 110$°C and gains $30$–$50\%$ tensile strength, at the cost of $1$–$3\%$ dimensional shrinkage. Useful for functional PLA parts that need heat resistance.

For amorphous polymers (PETG, ABS, ASA, PC), annealing redistributes residual stress but does not change $T_g$ — service ceiling is fixed at the polymer's intrinsic $T_g$.
